Repository: DavidMercier/PopIn

PopIn 4.0
=========
To get started with PopIn, clone the repository, then run Matlab, and cd into the folder containing this README file.
Finally you can start the launcher by typing "demo" at the Matlab command prompt.

See the full documentation at http://popin.readthedocs.org/en/latest/.

Features
----------
This Matlab toolbox has been developed to :
    * plot load-displacement curves ;
    * plot cumulative (Weibull or time/temperature dependent) distribution of the 1st or the 2nd pop-in.

Reference papers
------------------

* `Mercier D., "Behaviour laws of materials used in electrical contacts for « flip chip » technologies" (2013). <http://www.theses.fr/2013GRENI083>`_

Keywords
-----------
MATLAB ; Graphical User Interface (GUI) ; pop-in ; nanoindentation ; statistics ; Weibull ; cumulative distribution.

Screenshot
-------------

.. figure:: ./doc/_pictures/GUI_Main_Window.png
   :scale: 40 %
   :align: center
   
   *Screenshot of the PopIn toolbox.*

Links
--------
http://www.mathworks.fr/matlabcentral/fileexchange/45376--pop-in--analysis-from-indentation-tests

File: indentation_data/sample_details.txt
This datasheet .xls file has been obtained through nanoindentation tests on a sample of ALD-Alumina (40nm),
on a substrate of PVD-Aluminum (500nm) deposited on a oxidized silicon substrate.

Tests were performed on a Nanoindenter XP MTS with a sphero-conical indenter (radius 5microns), without CSM mode.


Scheme of the multilayer sample
##################################

------------------------------------------|
            Al2O3 ALD (40nm)              |
------------------------------------------|
                                          |
             Al PVD (500nm)               |
                                          |
------------------------------------------|
                                          |
         Thermal SiO2 (500nm)             |
                                          |
------------------------------------------|
                                          |
            Si substrate                  |
                                          |
------------------------------------------|
